Repository: Gubonwook/memo

# ALD 공정 온도 창 계산기

2026-11-10 · 브라우저에서 바로 여는 단일 HTML 도구

전구체·반응물·기판 조합을 넣으면 목표 온도에서 ALD 공정이 되는지(가능 / 주의 / 불가)를 판정합니다. 나노라미네이트·슈퍼사이클용 공통 온도 창도 계산합니다.

| 파일 | 내용 |
|---|---|
| [`index.html`](index.html) | 계산기 본체 (라이브러리 설치 불필요) |
| [`data/ald_window_db.md`](data/ald_window_db.md) | **원본 DB**: 공정 표 + 기판 표. 계산기가 자동으로 읽음 |
| [`data/ald_window_db.xlsx`](data/ald_window_db.xlsx) | 같은 DB의 엑셀판 (드롭다운·필수칸 표시, `사용법` 시트) |
| [`tools/sync_db.py`](tools/sync_db.py) | MD ↔ 엑셀 변환·검사 스크립트 (openpyxl) |

## 기능

| 탭 | 하는 일 |
|---|---|
| 공정 진단 | 박막 → 전구체 → 반응물 → 기판 → 목표 온도를 고르면 판정과 이유를 보여줌. 같은 박막의 다른 공정, 기판 17종에 대한 적합성 표를 함께 표시 |
| 공정 DB | 35개 공정 검색·필터 (“이 온도에서 가능한 공정만”), 온도 창 막대 차트, 정렬 |
| 공통 창 · 슈퍼사이클 | 박막 2~4개를 고르면 전구체/반응물 조합을 모두 대입해 공통 창이 넓은 순으로 정렬. 기판 허용 온도·플라즈마 여부·반응물 통일 조건 |
| 데이터 관리 | DB 파일 연동, 공정·기판 직접 입력, MD·엑셀·CSV·JSON 불러오기/내보내기 |

### 판정 기준

**공정 조건**
- ALD 창 안인지, 경계까지 여유가 15 °C 미만이면 주의
- 전구체 분해 시작 온도에서 25 °C 이내면 주의, 넘으면 불가 (CVD 성분)
- 반응기 온도가 소스(캐니스터) 온도 + 10 °C보다 낮으면 응축 주의

**기판 영향**
- 기판 허용 온도 초과 시 불가, 주의 온도 초과 시 주의 (Si–H의 H 탈착, Ge의 GeO 휘발, III-V의 As 탈착 등)
- 핵생성: 비금속 표면 위 금속 공정, H 종단 표면 위 염화물 전구체, 2D 기저면, 고분자 침투, WF₆의 Si 소모
- 산화: O₃·O₂·O₂ plasma가 TiN, Cu, Ru, low-k, Ge, III-V를 산화 (Ge·III-V·Cu는 H₂O에도 표시). III-V 위 TMA는 self-cleaning 효과로 표시
- 할라이드 부산물에 의한 Cu 부식, 플라즈마 손상(low-k, 고분자, 2D)

## DB 동기화 (다른 컴퓨터에서 채우기)

원본은 `data/ald_window_db.md` 하나입니다. 계산기는 데이터를 세 겹으로 합칩니다.

```
기본 데이터 (index.html에 내장)  →  저장소 파일 (data/ald_window_db.md)  →  내 데이터 (직접 입력·불러온 파일)
```

뒤 단계가 앞 단계를 덮어씁니다. 행을 맞추는 기준은 `id`, id가 없으면 **박막 + 전구체 + 반응물 + 방식**입니다.

### 1) MD를 직접 고치는 경우

```bash
git pull

# data/ald_window_db.md 의 표에 행을 추가하거나 값을 고친다
python tools/sync_db.py check      # 필수값 확인 (선택)
python tools/sync_db.py md2xlsx    # 엑셀판도 맞추고 싶을 때 (선택)
git commit -am "ALD DB: 공정 추가" && git push
```

### 2) 엑셀로 고치는 경우

```bash
git pull

# data/ald_window_db.xlsx 를 엑셀에서 편집 (시트 이름·머리행은 그대로)
python tools/sync_db.py xlsx2md    # 엑셀 → MD 반영 (MD가 원본이므로 꼭 실행)
git commit -am "ALD DB: 엑셀에서 갱신" && git push
```

### 3) 계산기에 반영하기

| 여는 방법 | 반영 방식 |
|---|---|
| `python -m http.server` 후 `http://localhost:8000/ald-window-calculator/` | 열 때마다 `data/ald_window_db.md` 자동 읽기 (“저장소 파일 연동됨” 표시) |
| GitHub Pages | 위와 같음 |
| `index.html`을 더블클릭 (file://) | 브라우저가 파일 읽기를 막음 → 데이터 관리 탭의 **파일 불러오기**에 MD나 엑셀을 넣기 |
| claude.ai 아티팩트 | 올릴 때의 MD 스냅샷을 자동으로 읽음. 그 뒤 고친 파일은 **파일 불러오기**로 넣기 |

반대로 계산기에서 직접 입력한 내용은 **MD로 내보내기**(또는 **MD 복사**)로 받아 `data/ald_window_db.md`를 덮어쓰고 커밋하면 저장소에 남습니다. 내보낸 파일에는 기본 + 저장소 + 내 데이터가 모두 들어 있습니다.

### 파일 작성 규칙

- 공정 필수값: 박막, 전구체, 반응물, 창 하한, 창 상한 (°C). 기판 필수값: 기판, 허용 온도 (°C)
- 새 행은 `id`를 비워 두면 됩니다. 기존 행 일부만 고칠 때는 박막·전구체·반응물·방식과 바꿀 칸만 적어도 됩니다 (빈칸은 기존 값 유지)
- 방식 `열/플라즈마`, 신뢰도 `높음/중간/낮음`, 상태 `액체/고체/기체`
- 기판 표면 `OH / H / semi / metal / polymer / inert`, 예/아니오 칸은 `Y` (끄려면 `N`)
- `숨김`에 `Y`를 넣으면 기본 공정이라도 계산기에서 숨겨짐
- 머리행은 한국어 이름 외에 영문 키(`film, prec, reac, mode, tmin, tmax, …`)도 인식합니다. CSV도 같은 머리행으로 불러올 수 있습니다

## 데이터 신뢰도

기본 공정·기판 값은 ALD 리뷰 문헌에서 자주 보이는 대표 범위와 공정 상식을 정리한 것이고, **항목별 원 논문과 대조하지 않았습니다**. 각 행에 신뢰도(높음/중간/낮음)를 달아 두었고, AlN·SiNₓ·La₂O₃·Ga₂O₃·Y₂O₃·TDMAT 플라즈마 TiN 등은 “낮음”입니다. 창 경계와 분해 온도는 반응기, 도즈, 퍼지 조건에 따라 수십 °C 달라질 수 있으니 공정 설계에 쓰기 전에 원문을 확인하고 `출처` 칸에 DOI를 채워 주세요.

기판 판정은 정성 규칙입니다. 핵생성 지연이 “있다/없다”까지만 판단하고, 몇 사이클인지는 계산하지 않습니다.

File: ald-window-calculator/data/ald_window_db.md
# ALD 공정 온도 창 DB

내보낸 날짜: 2026-11-10

이 파일은 ALD 공정 온도 창 계산기의 원본 DB입니다. 표 두 개(공정, 기판)를 고치고 저장하면, 계산기가 다음에 열릴 때 읽거나 ‘파일 불러오기’로 넣을 수 있습니다.

## 작성 규칙

- 한 행이 공정 하나(또는 기판 하나)입니다. 표의 머리행 이름은 바꾸지 마세요.
- 새 행은 id를 비워 두면 됩니다. 박막·전구체·반응물·방식이 같은 기존 행이 있으면 그 행을 덮어씁니다.
- 방식: 열 / 플라즈마 · 신뢰도: 높음 / 중간 / 낮음 · 상태: 액체 / 고체 / 기체
- 기판 표면: OH / H / semi / metal / polymer / inert (OH 종단, H 종단, 자연산화막 반도체, 도전체, 고분자, 반응 사이트 부족)
- 예/아니오 칸(산화, 할라이드 등)은 Y 또는 빈칸, 숨김에 Y를 넣으면 그 행(기본 공정 포함)을 계산기에서 숨깁니다.
- 칸 안에 | 문자를 쓰려면 \| 로 적으세요. 모르는 값은 비워 두세요(추정값 금지).

## 공정

| id | 박막 | 분류 | 전구체 | 전구체 화학식 | 반응물 | 방식 | 창 하한 (°C) | 창 상한 (°C) | GPC (Å/cy) | 분해 시작 (°C) | 소스 온도 (°C) | 상태 | 신뢰도 | 출처 | 메모 | 숨김 |
|---|---|---|---|---|---|---|---|---|---|---|---|---|---|---|---|---|
| b01 | Al₂O₃ | 산화물 | TMA | Al(CH₃)₃ | H₂O | 열 | 100 | 300 | 1.0–1.2 | 370 | 20 | 액체 | 높음 | 대표 문헌 범위 (리뷰 종합, 원문 확인 필요) | 표준 공정. 33–400 °C에서도 성장하나 저온일수록 OH·H 잔류와 밀도 저하. |  |
| b02 | Al₂O₃ | 산화물 | TMA | Al(CH₃)₃ | O₃ | 열 | 150 | 350 | 0.8–1.0 | 370 | 20 | 액체 | 중간 | 대표 문헌 범위 (리뷰 종합, 원문 확인 필요) | H₂O 대비 퍼지 부담이 적음. 저온에서 탄소(포메이트·카보네이트) 잔류 가능. |  |
| b03 | Al₂O₃ | 산화물 | TMA | Al(CH₃)₃ | O₂ plasma | 플라즈마 | 25 | 300 | 1.0–1.2 | 370 | 20 | 액체 | 높음 | 대표 문헌 범위 (리뷰 종합, 원문 확인 필요) | 상온 증착 가능. 하부층 플라즈마 산화 주의. |  |
| b04 | AlN | 질화물 | TMA | Al(CH₃)₃ | NH₃ 또는 N₂/H₂ plasma | 플라즈마 | 150 | 300 | 0.7–1.0 | 370 | 20 | 액체 | 낮음 | 대표 문헌 범위 (리뷰 종합, 원문 확인 필요) | 산소·탄소 불순물에 민감. 플라즈마 소스에 따라 편차 큼. |  |
| b05 | HfO₂ | 산화물 | TEMAHf | Hf[N(CH₃)(C₂H₅)]₄ | H₂O | 열 | 150 | 300 | 0.9–1.1 | 300 | 80 | 액체 | 높음 | 대표 문헌 범위 (리뷰 종합, 원문 확인 필요) | 약 300 °C 이상에서 리간드 분해로 CVD 성분 증가. 저온 증착막은 비정질. |  |
| b06 | HfO₂ | 산화물 | TEMAHf | Hf[N(CH₃)(C₂H₅)]₄ | O₃ | 열 | 200 | 320 | 0.8–1.0 | 300 | 80 | 액체 | 중간 | 대표 문헌 범위 (리뷰 종합, 원문 확인 필요) | HZO 공정에 흔히 사용. O₃ 농도에 따라 상한 이동. |  |
| b07 | HfO₂ | 산화물 | TEMAHf | Hf[N(CH₃)(C₂H₅)]₄ | O₂ plasma | 플라즈마 | 100 | 300 | 1.0–1.2 | 300 | 80 | 액체 | 낮음 | 대표 문헌 범위 (리뷰 종합, 원문 확인 필요) | 플라즈마 조건별 편차가 큼. |  |
| b08 | HfO₂ | 산화물 | TDMAHf | Hf[N(CH₃)₂]₄ | H₂O | 열 | 150 | 275 | 1.0–1.3 | 275 | 75 | 고체 | 중간 | 대표 문헌 범위 (리뷰 종합, 원문 확인 필요) | TEMAHf보다 열안정성 낮음. 융점 근처 고체 소스. |  |
| b09 | HfO₂ | 산화물 | HfCl₄ | HfCl₄ | H₂O | 열 | 250 | 500 | 0.4–0.6 |  | 170 | 고체 | 높음 | 대표 문헌 범위 (리뷰 종합, 원문 확인 필요) | 열안정성 높아 고온 결정질 성장 가능. Cl 잔류·HCl 부산물, 파티클 주의. |  |
| b10 | HfO₂ | 산화물 | CpHf(NMe₂)₃ | CpHf[N(CH₃)₂]₃ | O₃ | 열 | 250 | 350 | 0.8–1.0 | 350 | 90 | 액체 | 중간 | 대표 문헌 범위 (리뷰 종합, 원문 확인 필요) | 헤테로렙틱 Cp 계열. 알킬아마이드 대비 창 상한이 높음. |  |
| b11 | ZrO₂ | 산화물 | TEMAZr | Zr[N(CH₃)(C₂H₅)]₄ | H₂O | 열 | 150 | 250 | 0.9–1.1 | 250 | 75 | 액체 | 높음 | 대표 문헌 범위 (리뷰 종합, 원문 확인 필요) | Hf 유사체보다 분해가 낮은 온도에서 시작. |  |
| b12 | ZrO₂ | 산화물 | TEMAZr | Zr[N(CH₃)(C₂H₅)]₄ | O₃ | 열 | 200 | 280 | 0.8–1.0 | 260 | 75 | 액체 | 중간 | 대표 문헌 범위 (리뷰 종합, 원문 확인 필요) | HZO 슈퍼사이클에서 TEMAHf/O₃와 함께 사용. |  |
| b13 | ZrO₂ | 산화물 | CpZr(NMe₂)₃ | CpZr[N(CH₃)₂]₃ | O₃ | 열 | 250 | 350 | 0.8–1.0 | 350 | 90 | 액체 | 중간 | 대표 문헌 범위 (리뷰 종합, 원문 확인 필요) | DRAM 유전막용 고온 창 전구체 계열. |  |
| b14 | ZrO₂ | 산화물 | ZrCl₄ | ZrCl₄ | H₂O | 열 | 250 | 500 | 0.4–0.6 |  | 165 | 고체 | 높음 | 대표 문헌 범위 (리뷰 종합, 원문 확인 필요) | HfCl₄와 거동 유사. Cl 잔류. |  |
| b15 | TiO₂ | 산화물 | TiCl₄ | TiCl₄ | H₂O | 열 | 100 | 400 | 0.3–0.5 |  | 20 | 액체 | 높음 | 대표 문헌 범위 (리뷰 종합, 원문 확인 필요) | 약 150–200 °C 이상에서 anatase 결정화 경향. HCl 부산물. |  |
| b16 | TiO₂ | 산화물 | TTIP | Ti(OCH(CH₃)₂)₄ | H₂O | 열 | 150 | 250 | 0.2–0.4 | 250 | 50 | 액체 | 중간 | 대표 문헌 범위 (리뷰 종합, 원문 확인 필요) | 250 °C 부근부터 분해로 GPC 증가. |  |
| b17 | TiO₂ | 산화물 | TDMAT | Ti[N(CH₃)₂]₄ | H₂O | 열 | 100 | 200 | 0.4–0.6 | 200 | 50 | 액체 | 중간 | 대표 문헌 범위 (리뷰 종합, 원문 확인 필요) | 저온 창. 200 °C 이상에서 분해. |  |
| b18 | TiN | 질화물 | TiCl₄ | TiCl₄ | NH₃ | 열 | 350 | 500 | 0.2–0.4 |  | 20 | 액체 | 높음 | 대표 문헌 범위 (리뷰 종합, 원문 확인 필요) | 저온일수록 Cl 잔류·비저항 증가. 400–450 °C 운용이 일반적. |  |
| b19 | TiN | 질화물 | TDMAT | Ti[N(CH₃)₂]₄ | N₂/H₂ plasma | 플라즈마 | 150 | 250 | 0.5–0.8 | 200 | 50 | 액체 | 낮음 | 대표 문헌 범위 (리뷰 종합, 원문 확인 필요) | 전구체 분해 온도 이상에서는 CVD 성분 혼입. C·O 불순물 주의. |  |
| b20 | SiO₂ | 산화물 | BDEAS | SiH₂[N(C₂H₅)₂]₂ | O₂ plasma | 플라즈마 | 50 | 300 | 1.0–1.3 |  | 30 | 액체 | 중간 | 대표 문헌 범위 (리뷰 종합, 원문 확인 필요) | 저온 PEALD SiO₂ 대표 공정. 스페이서·패터닝 용도. |  |
| b21 | SiO₂ | 산화물 | BDEAS | SiH₂[N(C₂H₅)₂]₂ | O₃ | 열 | 250 | 350 | 0.8–1.1 |  | 30 | 액체 | 낮음 | 대표 문헌 범위 (리뷰 종합, 원문 확인 필요) | 열 ALD SiO₂는 반응성이 낮아 높은 O₃ 도즈 필요. |  |
| b22 | SiNₓ | 질화물 | SiH₂Cl₂ (DCS) | SiH₂Cl₂ | NH₃ plasma | 플라즈마 | 300 | 500 | 0.2–0.4 |  |  | 기체 | 낮음 | 대표 문헌 범위 (리뷰 종합, 원문 확인 필요) | 고온일수록 막질 향상. Cl·H 잔류. |  |
| b23 | ZnO | 산화물 | DEZ | Zn(C₂H₅)₂ | H₂O | 열 | 100 | 180 | 1.6–2.0 | 250 | 20 | 액체 | 높음 | 대표 문헌 범위 (리뷰 종합, 원문 확인 필요) | 좁은 창. 상한 넘으면 GPC 감소. 자연발화성. |  |
| b24 | MgO | 산화물 | Mg(EtCp)₂ | Mg(C₅H₄C₂H₅)₂ | H₂O | 열 | 150 | 300 | 1.2–1.5 |  | 70 | 액체 | 중간 | 대표 문헌 범위 (리뷰 종합, 원문 확인 필요) | 흡습성 막. |  |
| b25 | Y₂O₃ | 산화물 | Y(MeCp)₃ | Y(C₅H₄CH₃)₃ | H₂O | 열 | 200 | 400 | 1.2–1.7 |  | 130 | 고체 | 낮음 | 대표 문헌 범위 (리뷰 종합, 원문 확인 필요) | Cp 계열 희토류 전구체. 흡습성. |  |
| b26 | La₂O₃ | 산화물 | La(iPrCp)₃ | La(C₅H₄iPr)₃ | O₃ | 열 | 200 | 300 | 0.8–1.0 |  | 150 | 고체 | 낮음 | 대표 문헌 범위 (리뷰 종합, 원문 확인 필요) | 흡습·탄산화 경향. 캐핑 필요. |  |
| b27 | Ta₂O₅ | 산화물 | PDMAT | Ta[N(CH₃)₂]₅ | H₂O | 열 | 150 | 250 | 0.5–0.7 | 250 | 85 | 고체 | 중간 | 대표 문헌 범위 (리뷰 종합, 원문 확인 필요) | 고체 소스. 250 °C 이상 분해. |  |
| b28 | Ta₂O₅ | 산화물 | TaCl₅ | TaCl₅ | H₂O | 열 | 250 | 450 | 0.3–0.5 |  | 90 | 고체 | 중간 | 대표 문헌 범위 (리뷰 종합, 원문 확인 필요) | 고온 창. Cl 잔류·에칭 반응 주의. |  |
| b29 | SnO₂ | 산화물 | TDMASn | Sn[N(CH₃)₂]₄ | H₂O | 열 | 50 | 200 | 0.6–0.9 |  | 40 | 액체 | 중간 | 대표 문헌 범위 (리뷰 종합, 원문 확인 필요) | 저온 창. O₃·H₂O₂ 사용 시 막질 변화. |  |
| b30 | Ga₂O₃ | 산화물 | TMGa | Ga(CH₃)₃ | O₂ plasma | 플라즈마 | 100 | 250 | 0.5–0.7 |  | 0 | 액체 | 낮음 | 대표 문헌 범위 (리뷰 종합, 원문 확인 필요) | TMGa는 H₂O와 반응성 낮아 플라즈마 사용. |  |
| b31 | Ru | 금속 | Ru(EtCp)₂ | Ru(C₅H₄C₂H₅)₂ | O₂ | 열 | 270 | 350 | 0.4–0.5 | 350 | 80 | 액체 | 높음 | 대표 문헌 범위 (리뷰 종합, 원문 확인 필요) | 기판 의존 핵생성 지연이 큼. O₂ 도즈가 크면 RuO₂ 생성. |  |
| b32 | Pt | 금속 | MeCpPtMe₃ | (CH₃C₅H₄)Pt(CH₃)₃ | O₂ | 열 | 200 | 300 | 0.4–0.5 |  | 60 | 고체 | 높음 | 대표 문헌 범위 (리뷰 종합, 원문 확인 필요) | 연소형 반응. 저온에서는 O₂ 도즈 의존성 큼, 핵생성 지연. |  |
| b33 | Pt | 금속 | MeCpPtMe₃ | (CH₃C₅H₄)Pt(CH₃)₃ | O₂ plasma | 플라즈마 | 100 | 300 | 0.4–0.5 |  | 60 | 고체 | 중간 | 대표 문헌 범위 (리뷰 종합, 원문 확인 필요) | 플라즈마 사용 시 저온 확장. PtOₓ 생성 가능. |  |
| b34 | Ir | 금속 | Ir(acac)₃ | Ir(C₅H₇O₂)₃ | O₂ | 열 | 225 | 375 | 0.2–0.4 |  | 150 | 고체 | 중간 | 대표 문헌 범위 (리뷰 종합, 원문 확인 필요) | 고체 소스, 낮은 GPC. |  |
| b35 | W | 금속 | WF₆ | WF₆ | Si₂H₆ | 열 | 180 | 325 | 4–7 |  |  | 기체 | 중간 | 대표 문헌 범위 (리뷰 종합, 원문 확인 필요) | 핵생성층 용도. Si 불순물·불소 기판 공격 주의. GPC가 도즈에 민감. |  |

## 기판

| id | 기판 | 분류 | 표면 | 허용 온도 (°C) | 주의 온도 (°C) | 주의 이유 | 산화제에 산화 | H₂O에 산화 | 할라이드 부식 | 플라즈마 손상 | TMA 셀프클리닝 | 산화 영향 | 신뢰도 | 메모 | 숨김 |
|---|---|---|---|---|---|---|---|---|---|---|---|---|---|---|---|
| s01 | Si (자연산화막) | 반도체 | OH | 1000 |  |  |  |  |  |  |  |  | 높음 | 대부분의 산화물 공정에 무난한 기준 기판. |  |
| s02 | SiO₂ (열산화막) | 절연체 | OH | 1000 |  |  |  |  |  |  |  |  | 높음 | OH 밀도는 전처리·어닐 이력에 따라 달라짐. |  |
| s03 | Si–H (HF-last) | 반도체 | H | 1000 | 400 | H 종단 탈착이 시작될 수 있음 | Y |  |  |  |  |  | 높음 | 대기 노출 시 재산화. 계면층 최소화가 목적일 때 사용. |  |
| s04 | Ge | 반도체 | semi | 550 | 400 | GeO 휘발로 계면 열화 가능 | Y | Y |  |  |  |  | 중간 | GeOₓ 계면 품질이 소자 특성을 좌우. |  |
| s05 | InGaAs · III-V | 반도체 | semi | 400 | 300 | As 탈착·계면 결함 증가 가능 | Y | Y |  |  | Y |  | 중간 | 자연산화막(As·Ga 산화물) 제어가 핵심. |  |
| s06 | TiN | 금속 | metal | 1000 |  |  | Y |  |  |  |  | TiOₓNᵧ 계면층이 생겨 저항·일함수가 변할 수 있음 | 높음 | 장벽·전극. |  |
| s07 | Cu (BEOL) | 금속 | metal | 400 |  |  | Y | Y | Y |  |  |  | 중간 | BEOL 열예산(약 400 °C) 기준. |  |
| s08 | W | 금속 | metal | 1000 |  |  | Y |  |  |  |  |  | 중간 |  |  |
| s09 | Ru | 금속 | metal | 1000 |  |  | Y |  |  |  |  | RuO₂ 형성, 강한 산화 조건(O₃)에서는 휘발성 RuO₄로 에칭될 수 있음 | 중간 |  |  |
| s10 | Pt | 금속 | metal | 1000 |  |  |  |  |  |  |  |  | 중간 | 산화에 안정. |  |
| s11 | Al₂O₃ · HfO₂ (high-k) | 절연체 | OH | 1000 |  |  |  |  |  |  |  |  | 높음 | 나노라미네이트 하부층. |  |
| s12 | Low-k (SiCOH) | 절연체 | OH | 400 |  |  | Y |  |  | Y |  | 탄소가 빠져 k 값이 오를 수 있음 | 중간 | 다공성이면 전구체 침투 주의. |  |
| s13 | 폴리이미드 (PI) | 고분자 | polymer | 350 |  |  |  |  |  | Y |  |  | 중간 |  |  |
| s14 | PET · PEN | 고분자 | polymer | 120 | 80 | PET 유리전이(약 70–80 °C) 부근, 치수 변형 가능 |  |  |  | Y |  |  | 중간 |  |  |
| s15 | 포토레지스트 | 고분자 | polymer | 120 |  |  |  |  |  | Y |  |  | 낮음 | 레지스트 종류별 허용 온도 차이가 큼. |  |
| s16 | 유리 (소다라임) | 절연체 | OH | 500 |  |  |  |  |  |  |  |  | 중간 |  |  |
| s17 | 그래핀 · MoS₂ (2D) | 2D | inert | 400 |  |  |  |  |  | Y |  |  | 중간 | 기저면에 반응 사이트가 거의 없음. |  |
